Repository: fjerenec/Aruco_Crack_Measurement

# ArUco Crack Measurement

Desktop application for measuring fatigue-crack length from specimen images using ArUco markers as the geometric reference.

The project contains:

- a PySide6 application for image-based and live-view crack measurements
- edge-refined ArUco marker rectification for more consistent metrology
- autosaved measurement-session recovery
- crack-growth plotting from current measurements and imported CSV/TSV files
- archived legacy prototype code for reference

## Main Features

- `Live View` tab for real-time visual tracking
- `Image Measurement` tab for saved-image measurements and TSV export
- `Crack Growth` tab for plotting crack length versus cycle count
- configurable ArUco detector settings in the UI
- crash-recovery autosave for the current measurement session
- a committed Windows build under `release/ArucoCrackMeasurement/`

## Interface Preview

Image measurement workflow:
Crack-growth plotting workflow:

## Project Layout

- `main/Aruco_crack_len_measurement.py`:
  Application entry point and `--self-test` launcher
- `main/aruco_measurement_app/`:
  Main application package
- `main/legacy_Aruco_crack_len_measurement.py`:
  Archived original prototype
- `Test images/` and `Test pics/`:
  Sample images used during development and verification
- `technical specifications/specifications.md`:
  Original project notes and requested functionality
- `build_windows.ps1`:
  Windows packaging script using PyInstaller
- `build_windows.bat`:
  Double-clickable Windows wrapper around the build script
- `release/ArucoCrackMeasurement/`:
  Packaged Windows application bundle to copy to another PC

## Quick Start

Create a virtual environment and install runtime dependencies:

```powershell
python -m venv .venv
.\.venv\Scripts\Activate.ps1
pip install -r requirements.txt
```

Run the application:

```powershell
.\.venv\Scripts\python.exe main\Aruco_crack_len_measurement.py
```

Run the bundled smoke test:

```powershell
.\.venv\Scripts\python.exe main\Aruco_crack_len_measurement.py --self-test
```

## Using The Packaged App

If you do not want to compile anything, use the already packaged Windows build in:

```text
release/ArucoCrackMeasurement/
```

To run it on another PC:

1. Copy the entire `ArucoCrackMeasurement` folder to that PC.
2. Keep all files inside that folder together.
3. Run `ArucoCrackMeasurement.exe`.

Important:
- Do not copy only the `.exe` by itself.
- The executable depends on the bundled `_internal` folder that PyInstaller creates.
- The target PC does not need Python installed.
- If startup fails, the app writes a crash report under `%LOCALAPPDATA%\ArucoCrackMeasurement\crash_reports\`.

### Easiest method

If Python is already installed on the machine:

1. Open the project folder.
2. Double-click `build_windows.bat`.
3. Wait while it:
   - creates a local virtual environment if needed
   - installs the required build tools
   - packages the application
4. When it finishes, the built app will be in:

```text
release/ArucoCrackMeasurement/
```

### PowerShell method

From a PowerShell window opened in the project folder:

```powershell
powershell -ExecutionPolicy Bypass -File .\build_windows.ps1
```

## Notes

- The app autosaves the current session to the user-specific Qt app-data folder so a crash does not lose day-long measurement work.
- The legacy script is kept for historical reference and is not the maintained application entry point.
- The legacy prototype is not part of the packaged application and may need its own original environment if you want to run it directly.

This project update and packaging workflow were prepared with Codex using the GPT-5.4 model.

File: AISI_P1 - Aramis from Aruco.txt
Image Name	Current Image Index	Crack Length	Number of Cycles
000.JPG	0.0	-3.793541665493105	0.0
0.0	0.0	0.0	0.0
002-AISI_P1_initiation.jpg	2.0	-4.651501182136933	0.0
003-AISI_P1_20000-at-5_5kN.jpg	3.0	-4.250696205256474	20000.0
004-AISI_P1_20000-at-4_5kN.jpg	4.0	-4.370146307422309	20000.0
005-AISI_P1_50000-at-4_5kN.jpg	5.0	-4.65589666080431	50000.0
006-AISI_P1_80000-at-4_5kN.jpg	6.0	-4.773735632776464	80000.0
007-AISI_P1_120000-at-4_5kN.jpg	7.0	-4.9827970953256955	120000.0
008.jpg	0.0	-5.254857629850555	150000.0
009-AISI_P1_200000-at-4_5kN.jpg	9.0	-5.119612016902182	200000.0
010.jpg	1.0	-5.794701896313536	250000.0
011.jpg	2.0	-6.155252137531329	300000.0
012.jpg	3.0	-6.734459606433223	350000.0
013.jpg	4.0	-7.38274441067069	410000.0
014.jpg	0.0	-8.147386403673828	0.0
015.jpg	1.0	-9.041696491776518	500000.0
016.jpg	2.0	-9.854238524411935	530000.0
017.jpg	3.0	-10.049247035202363	540000.0
018.jpg	4.0	-10.322364850815944	550000.0
019.jpg	5.0	-10.894499434416494	570000.0
020.jpg	6.0	-11.251763719068224	580000.0
021.jpg	7.0	-11.721827832548028	590000.0
022.jpg	8.0	-12.254354834391393	600000.0
023.jpg	9.0	-12.543732040500435	605000.0
024.jpg	0.0	-13.012201152678928	610000.0
025.jpg	1.0	-13.467412418527873	615000.0
026.jpg	2.0	-13.979180448727995	620000.0
027.jpg	3.0	-14.603701189284623	625000.0
028.jpg	4.0	-15.78478065583193	630000.0
029.jpg	5.0	-18.617201625371052	634145.0

File: MPB1 - VHX from Aruco.txt
Image Name	Current Image Index	Crack Length	Number of Cycles
0-pins.jpg	0.0	3.0109919951843533	0.0
004.jpg	0.0	4.872240372513291	50000.0
005.jpg	2.0	5.255213535119834	110000.0
006.jpg	3.0	5.356155928078479	150000.0
007.jpg	4.0	5.797427450895088	200000.0
008.jpg	5.0	6.463848457630403	250000.0
009.jpg	6.0	6.919100382762203	300000.0
010.jpg	7.0	7.6743847935869836	350000.0
011.jpg	0.0	8.414567530888332	400000.0
012.jpg	1.0	8.589663622188153	410000.0
013.jpg	2.0	8.786613835920907	420000.0
014.jpg	3.0	8.97251524921124	430000.0
015.jpg	4.0	9.215973816897765	440000.0
016.jpg	5.0	9.515611697349776	450000.0
017.jpg	6.0	9.683634499423718	460000.0
018.jpg	0.0	9.825308073323157	470000.0
019.jpg	1.0	10.013320538946255	480000.0
020.jpg	2.0	10.19629505184942	490000.0
021.jpg	3.0	10.42240434581733	500000.0
022.jpg	4.0	10.538652156140143	507000.0
023.jpg	5.0	10.676076099007062	510000.0
024.jpg	6.0	10.992991193532335	520000.0
025.jpg	7.0	11.837141067223671	540000.0
026.jpg	8.0	12.861116016317217	560000.0
027.jpg	9.0	13.485538974336954	570000.0
028.jpg	0.0	14.231323174218875	580000.0
029.jpg	1.0	15.289248432773817	590000.0
030.jpg	2.0	17.1366014781514	600000.0
031.jpg	3.0	19.6669088886946	605000.0

File: MPBL1 - Aramis from Aruco.txt
Image Name	Current Image Index	Crack Length	Number of Cycles
000-pins.jpg	0.0	-3.226029713039093	0.0
026.jpg	1.0	-7.577114462139975	0.0
027.jpg	2.0	-8.244873455961395	160000.0        -> changed to 160000. Bedfore it was 130000 but that was just the step!
028.jpg	3.0	-8.477695012576255	253000.0
029.jpg	4.0	-8.809689828059474	350000.0
030.jpg	5.0	-8.80394316450745	350000.0
031.jpg	6.0	-9.05447680262057	400000.0
032.jpg	7.0	-9.14445821997589	450000.0
033.jpg	8.0	-9.615162686055028	493524.0
034.jpg	9.0	-10.171194754440318	550000.0
035.jpg	10.0	-10.130667089017974	550000.0
036.jpg	0.0	-10.532314683684653	600000.0
037.jpg	1.0	-11.008521141738145	650000.0
038.jpg	2.0	-11.582069050398594	700000.0
039.jpg	3.0	-11.612774573891388	700000.0
040.jpg	4.0	-11.92638402168744	750000.0
041.jpg	5.0	-12.209383515692355	775000.0
042.jpg	6.0	-12.373529134327864	790000.0
043.jpg	7.0	-12.652621010671698	810000.0
044.jpg	8.0	-12.946863763533534	830000.0
045.jpg	9.0	-13.097401040398793	840000.0
046.jpg	10.0	-13.22340680619313	850000.0
047.jpg	11.0	-13.28351007038567	855000.0
048.jpg	0.0	-13.369328348246885	860000.0
049.jpg	1.0	-13.419917032371188	865000.0
050.jpg	2.0	-13.572682152918048	870000.0
051.jpg	3.0	-13.59378063770395	875000.0
052.jpg	4.0	-13.616113395082397	880000.0
053.jpg	5.0	-13.804527287354496	890000.0
054.jpg	6.0	-13.982386293417528	900000.0
055.jpg	7.0	-14.152700947065656	910000.0
056.jpg	8.0	-14.316633705820248	920000.0
057.jpg	0.0	-14.794782962803728	940000.0
058.jpg	1.0	-15.396298135496707	960000.0
059.jpg	2.0	-15.415489374142325	960000.0
060.jpg	3.0	-15.845941736364683	970000.0
061.jpg	4.0	-16.43521856433028	980000.0
062.jpg	5.0	-16.845181736212417	985000.0
063.jpg	6.0	-17.28852257446954	990000.0

File: MPBL2 - Aramis from Aruco.txt
Image Name	Current Image Index	Crack Length	Number of Cycles
0000-pins.jpg	1.0	-3.4594798781216665	0.0
000.jpg	0.0	-4.399775978113455	96801.0
001.jpg	2.0	-4.517163106181807	116801.0
002.jpg	3.0	-5.009694323364934	136801.0
003.jpg	4.0	-5.416569925157135	156801.0
004.jpg	0.0	-5.75704003745975	176801.0
005.jpg	1.0	-6.088921196482491	196801.0
006.jpg	2.0	-6.366905444083174	216801.0
007.jpg	3.0	-6.367080992449199	216801.0
008.jpg	4.0	-6.6678252650082	236801.0
009.jpg	5.0	-7.053269291802652	256801.0
010.jpg	6.0	-7.412793762126335	276801.0
011.jpg	7.0	-8.07014809275202	296801.0
012.jpg	8.0	-8.700304692518271	316801.0
013.jpg	9.0	-9.631954097048798	336801.0
014.jpg	10.0	-11.103653747211911	356801.0
015.jpg	0.0	-11.717305847318608	361801.0
016.jpg	1.0	-12.304059403665889	366801.0
017.jpg	2.0	-12.939370939232486	371801.0
018.jpg	3.0	-13.669694945507146	376801.0
019.jpg	4.0	-14.492383771085585	381801.0
020.jpg	5.0	-15.794641548224943	387962.0
021.jpg	6.0	-16.87718099926341	391801.0
022.jpg	7.0	-17.178531154547578	392801.0
